Repository: uruhayato373/doboku-note

# doboku-note

土木・建設系の実務資格受験者向け技術ノート・試験対策サイト。現在は **1 級土木施工管理技士** と **技術士（総合技術監理部門）** を整備中、将来的に技術士（建設部門）・コンクリート主任技士・コンクリート診断士・行政書士へ段階的に拡張。Next.js + MDX + Cloudflare Pages で構築。

本番サイト: <https://doboku-note.com>

## ローカル開発

```bash
npm install
npm run dev
```

`npm run dev` はサイト（3020番）とローカル画像サーバー（3022番）を同時に起動し、`content/site` の画像を `/posts/*` で配信します。開発画面は R2 に直接依存せず、ローカルに無い画像だけプレースホルダーで表示します。必要な画像を取得できるネットワークでは `npm run download-images`、特定範囲だけなら `npm run download-images -- --prefix <category/slug>` を使用します。R2 へのアップロードと同期監査は GitHub Actions が担当します。

## ドキュメント

プロジェクト構造・運用・執筆ガイドの真実源は [`CLAUDE.md`](./CLAUDE.md)（常時読み込みの核）、[`.claude/knowledge/reference/README.md`](./.claude/knowledge/reference/README.md)（全索引）、`.claude/rules/`（領域別のパス条件付きルール）から辿れます。代表的なエントリ:

### 執筆者・コンテンツ生成者向け

- [`.claude/knowledge/reference/content-principles.md`](./.claude/knowledge/reference/content-principles.md) — コンテンツ品質ルールの真実源（ExamPoint 個数・参考資料構成・Callout 12 種の使い分け等）
- [`.claude/knowledge/reference/content-authoring.md`](./.claude/knowledge/reference/content-authoring.md) — MDX コンポーネント・過去問構造・モバイル視認性詳細・frontmatter テンプレ
- [`.claude/knowledge/reference/image-policy.md`](./.claude/knowledge/reference/image-policy.md) — 図版種別判定フロー・写真は AI 生成（`gen-article-photo`・`check-image-origin`）・出典表記

### UI コンポーネント視覚リファレンス

- **[`docs/design/callout-gallery.md`](./docs/design/callout-gallery.md)** — Callout 全 12 種の視覚ギャラリー（PNG スクショ + MDX 用例）
- **[`docs/design/speclist-gallery.md`](./docs/design/speclist-gallery.md)** — SpecSheetList 全 5 バリエーションの視覚ギャラリー（仕様書調リスト）
- [`src/components/ui/Callout/README.md`](./src/components/ui/Callout/README.md) — Callout コンポーネントの実装リファレンス
- [`src/components/ui/SpecSheetList/README.md`](./src/components/ui/SpecSheetList/README.md) — SpecSheetList コンポーネントの実装リファレンス

### プロジェクト管理

- [`docs/README.md`](./docs/README.md) — 恒久文書の領域構成と入口
- [`docs/strategy/02_設計思想.md`](./docs/strategy/02_設計思想.md) — プロジェクトの設計思想
- [`docs/strategy/01_プロダクト戦略.md`](./docs/strategy/01_プロダクト戦略.md) — 事業戦略
- [`docs/strategy/04_収益化戦略.md`](./docs/strategy/04_収益化戦略.md) — 収益化戦略

## ライセンス

本プロジェクトのコードは個人運営のため、明示的なライセンスを設定していません。コンテンツの引用・参照は出典明記の上お願いします。

# コンクリート主任技士 標準テキスト — 文字起こし索引

コンクリート主任技士試験の標準テキスト（試験概要・材料・性質・耐久性・配合設計 等、章別）の文字起こし。
本文（.md）は 2026-08-27 に public repo の追跡から外し、
Google Drive の private vault（`doboku-note/原資料PDF/書籍/concrete-chief-textbook-2024__コンクリート主任技士試験対策2024/ocr/`）
へ移設した。詳細は [content/sources/textbook/README.md](../README.md) を参照。

File: content/sources/textbook/コンクリート主任技師2024/01_コンクリート用材料.md
# ① コンクリート用材料

> 出典: コンクリート主任技士2024.pdf（PDF p.4-18 / 本ノンブル 28-29〜54-55）をOCR文字起こし。スキャン由来のため数式・数値表・細字に誤りが混入し得ます。


<!-- PDF page 3 / 本ノンブル 28-29 -->

## ① コンクリート用材料

### ① /01 セメント

**R05 問題 1**

セメントの成分に関する次の記述のうち、JIS R 5210(ポルトランドセメント)の規定に照らして、誤っているものはどれか。

(1) 普通・早強・超早強の各ポルトランドセメントの少量混合成分として認められている材料の種類は、高炉スラグ、シリカ質混合材、フライアッシュ、および石灰石である。

(2) 三酸化硫黄 (SO₃) は主としてせっこうからもたらされ、含有量が過大な場合にはコンクリートが膨張するため、普通ポルトランドセメントの三酸化硫黄 (SO₃) の含有量の上限値は、3.5 % と規定されている。

(3) セメント製造時の廃棄物および産業副産物の使用量の増加に伴い、普通ポルトランドセメントの塩化物イオンの含有量の上限値は 0.035 % に引き上げられており、これは他のポルトランドセメントより大きな値である。

(4) アルカリシリカ反応によるコンクリート構造物の損傷を防止するための対策として、低アルカリ型のポルトランドセメントの全アルカリ量は 0.75 % 以下と規定されている。

**ポイント** JIS R 5210(普通ポルトランドセメント)について熟知していることが肝要。

**解説**

(1) JIS R 5210 では、普通ポルトランドセメント、早強ポルトランドセメント、超早強ポルトランドセメントにおいて、少量混合成分を 0 〜 5 % 混合できると規定されている。少量混合成分としては、高炉スラグ、シリカ質混合材、フライアッシュおよび石灰石が規定されている。よって、記述は正しい。

(2) ポルトランドセメントの三酸化硫黄 (SO₃) は、主としてせっこうから来るが、セメントの種類や粉末度によって適量があり、過少では凝結、過多では膨張する。普通ポルトランドセメントの SO₃ の含有量の上限値は 3.5 % と規定されている。よって、記述は正しい。

(3) セメントの原料・燃料の一部に使用されている廃棄物の使用可能量の増加に対応し、2003 年の JIS R 5210 の改正で、普通ポルトランドセメントの塩化物イオンの含有量の上限値は 0.02 % から 0.035 % に引き上げられた。普通ポルトランドセメント以外のポルトランドセメントの塩化物イオンの含有量の上限値は 0.02 % である。よって、記述は正しい。

(4) 普通・早強・超早強・中庸熱・低熱・耐硫酸塩ポルトランドセメントの低アルカリ形セメントは、1986 年に JIS R 5210 に規定された。アルカリシリカ反応によるコンクリート構造物の損傷を防止するための対策の一つとして、セメント中の全アルカリ量の上限値が 0.60 % と規定されている。よって、記述は誤り。

[正解](4)


<!-- PDF page 4 / 本ノンブル 30-31 -->

## ① コンクリート用材料

### ① /01 セメント

**R04 問題 1**

各種セメントに関する次の一般的な記述のうち、**不適当なものはどれか**。

(1) アルミナセメントは、アルミン酸カルシウムを主成分とし、早強性を有しているため、緊急工事用に適している。

(2) ポルトランドセメントに高炉スラグ微粉末とフライアッシュを混合した 3 成分系のセメントは、水和熱が小さいため、マスコンクリートに適している。

(3) 早強ポルトランドセメントは、けい酸三カルシウムの含有量を多くして早期の強度発現性を高めているため、プレストレストコンクリートに適している。

(4) 高炉セメントは、セメントの水和で生成する水酸化カルシウムと高炉スラグ微粉末とのポゾラン反応によってコンクリートが長期的に緻密化するため、塩害環境下の構造物への使用に適している。

**ポイント** 各種セメントの特性および用途について熟知していることが肝要。

**解説**

(1) アルミナセメントは、アルミン酸カルシウムを主成分とし非常に早強性で 1 日で普通ポルトランドセメントの 28 日に相当する強度に達する。耐火性や化学抵抗性に優れ、緊急工事用の他キャスタブル耐火物として利用されている。よって、記述は適当。

(2) ポルトランドセメントに高炉スラグ微粉末とフライアッシュを混合した 3 成分系セメントは、発熱量がより低減され、大規模なマスコンクリート工事に使用されている。よって、記述は適当。

(3) 早強ポルトランドセメントは、普通ポルトランドセメントに比べ、けい酸三カルシウム (C₃S) の含有量を多くして早期に大きい強度 (3 日で普通ポルトランドセメントの 7 日強度に相当) が得られ、プレストレストコンクリート、寒中コンクリート、工期短縮を要する工事、工場製品などに使用される。よって、記述は適当。

(4) 高炉セメントは、普通ポルトランドセメントに高炉スラグを混合したもので、高炉スラグの潜在水硬性によりコンクリートが緻密化するので、初期強度は小さいが、長期強度は大きい。化学抵抗性、水密性、アルカリシリカ反応抑制などの向上に効果があるので、ダム、河川、港湾工事や一般のコンクリート工事に使用される。高炉セメントを用いたコンクリートが長期的に緻密化するのは、ポゾラン反応によるものではなく、高炉スラグの潜在水硬性によるものである。よって、記述は不適当。

[正解](4)

---

**R04 問題 6**

最近の我が国のコンクリート分野の環境問題に関する次の一般的な記述のうち、**不適当なものはどれか**。

(1) ポルトランドセメントを製造する場合に排出される CO₂ のうち、石灰石の脱炭酸由来の CO₂ が約 6 割を占める。

(2) セメント製造 1t 当りの廃棄物および副産物の使用量は 450 kg を上回っている。

(3) セメントの一部を高炉スラグ微粉末やフライアッシュで置換することは、環境負荷低減につながるが、長距離輸送となる場合には環境負荷低減の効果が下がることとなる。

(4) コンクリート塊の再資源化率は 98 % を上回っており、その 10 % 程度はコンクリート用再生骨材として再利用されている。

**ポイント** コンクリート分野の環境問題を理解していると容易。

**解説**

(1) セメントは、石灰石を主原料とするので、焼成時の脱炭酸反応により石灰石の主成分である炭酸カルシウム (CaCO₃) は酸化カルシウム (CaO) と二酸化炭素 (CO₂) に分解され多量の CO₂ が排出される。これにさらに燃料の燃焼に伴う CO₂ 排出が加わり、セメント 1 kg 当り約 789 g の CO₂ が排出される。このうち、石灰石の脱炭酸由来の CO₂ は約 477 g で 60 % を占める。よって、記述は適当。

(2) セメント製造において、原料や混合材、熱エネルギーとして、多量の産業副産物、産業廃棄物を活用しており、その使用量は、セメント 1 t 当りで 450 kg を超えている。よって、記述は適当。

(3) セメントの製造に際し、化石燃料の燃焼およびセメントの主原料である石灰石の熱分解に伴い多量の CO₂ が発生する。セメントの一部を高炉スラグ微粉末やフライアッシュなどを混和材として置き換えることにより、化石燃料および石灰石の量を削減し、全体として CO₂ の排出量を削減することができる。一方、高炉スラグ微粉末やフライアッシュを長距離輸送する場合には、輸送に伴う CO₂ の発生が伴い、環境負荷低減の効果が下がる。よって、記述は適当。

(4) コンクリート塊の再資源化率は、98 % を超え、ほとんどが路盤材や埋め戻し材として有効利用されており、コンクリート用再生骨材としての利用は 10 % にはほど遠い状態である。よって、記述は不適当。

[正解](4)


<!-- PDF page 5 / 本ノンブル 32-33 -->

## ① コンクリート用材料

### ① /01 セメント

**R03 問題 1**

セメントの品質に関する次の記述のうち、JIS R 5210 (ポルトランドセメント) の規定に照らして、**正しいものはどれか**。

(1) 超早強ポルトランドセメントでは、早期強度を高めるために、けい酸二カルシウム (C₂S) の上限値が規定されている。

(2) 中庸熱ポルトランドセメントでは、水和熱を低減するために、けい酸三カルシウム (C₃S) 及びアルミン酸三カルシウム (C₃A) の上限値が規定されている。

(3) 低熱ポルトランドセメントでは、水和熱を低減するために、けい酸三カルシウム (C₃S) の上限値が規定されている。

(4) 耐硫酸塩ポルトランドセメントでは、硫酸塩との反応を抑制するために、アルミン酸三カルシウム (C₃A) の下限値が規定されている。

**ポイント** JIS R 5210-2019(ポルトランドセメント)について熟知していることが肝要。

**解説**

(1) 超早強ポルトランドセメントは、早強ポルトランドセメントよりもさらに早期強度を得るために、けい酸三カルシウム (C₃S) を多くし、粉末度を細かくしている。JIS R 5210 では、超早強ポルトランドセメントの C₃S の含有率については、とくに規定していない。よって、記述は誤り。

(2) 中庸熱ポルトランドセメントは、水和熱を低減するために、水和熱が少ないけい酸二カルシウム (C₂S) の含有率を多くし、水和熱の大きいけい酸三カルシウム (C₃S)、アルミン酸三カルシウム (C₃A) の含有率を少なくしている。JIS R 5210 では、C₃S を 50 % 以下、C₃A を 8 % 以下と規定している。よって、記述は正しい。

(3) 低熱ポルトランドセメントは、水和熱を低減するために中庸熱ポルトランドセメントに比し、さらに C₃S の含有率を多くし、C₃A の含有率を少なくしている。JIS R 5210 では、低熱ポルトランドセメントの C₃S を 40 % 以上、C₃A を 6 % 以下と規定している。C₃S の上限値は規定していない。よって、記述は誤り。

(4) C₃A は、硫酸塩と水酸化カルシウムと反応し、エトリンガイトを生成し体積膨張を起す。JIS R 5210 では、耐硫酸塩ポルトランドセメントの C₃A を 4 % 以下と規定している。よって、記述は誤り。

[正解](2)

---

**R02 問題 1**

セメントの水和反応に関する次の記述のうち、**不適当なものはどれか**。

(1) 生成された水酸化カルシウムは、セメント硬化体をアルカリ性に保ち、ポゾランの可溶性シリカやアルミナと反応して安定な化合物を生成する。

(2) せっこうは、けい酸三カルシウム (C₃S) の水和を抑制し、セメントの急結を防止する。

(3) 常温常圧下での主な生成物は、けい酸カルシウム水和物と水酸化カルシウムである。

(4) オートクレーブ養生のような高温高圧下では、結晶性のトバモライトという強度の高い水和物が生成される。

**ポイント** セメントの水和反応について熟知していることが肝要。

**解説**

(1) セメントの水和反応は、注水直後にセメントに含まれるアルミン酸三カルシウム (C₃A) とせっこうの反応により、エトリンガイトを生成するが、しばらく停滞し、その後、けい酸三カルシウム (C₃S) が活発に反応し、ケイ酸カルシウム水和物 (C − S − H) と水酸化カルシウム (Ca(OH)₂) を生成する。水酸化カルシウムは、硬化体をアルカリ性に保ち、ポゾランの可溶性シリカやアルミナと反応して安定な化合物を生成する。また、高炉スラグの刺激剤としても働く。よって、記述は適当。

(2) C₃A の初期水和速度は著しく大きいが、せっこうを添加すると C₃A の水和反応が抑制されてセメントの急結を防止することができる。よって、記述は不適当。

(3) 常温常圧下で生成する主なものは、(1) で述べたようにケイ酸カルシウム水和物と水酸化カルシウムである。よって、記述は適当。

(4) オートクレーブ養生を行うと、高温高圧条件下の水和反応により、トバモライトという強度の高い安定した水和物が生成する。よって、記述は適当。

[正解](2)


<!-- PDF page 6 / 本ノンブル 34-35 -->

## ① コンクリート用材料

### ① /01 セメント

**R01 問題 1**

下図は、JIS R 5210 (ポルトランドセメント) に規定されている、超早強を除く 5 種類のポルトランドセメントの組成化合物の割合の例を示したものである。これらのセメントに関する次の記述のうち、**適当なものはどれか**。

(1) A は、耐海水性に優れており、硫酸塩を含む土壌地帯での工事に使用される。

(2) B は、発熱量が少ないのでマスコンクリートに適するとともに、高性能 AE 減水剤が有効に作用するため、高強度コンクリートや高流動コンクリートに使用される。

(3) C は、早期に高い強度が得られるため、寒中コンクリートや早期解放が求められる舗装工事に使用される。

(4) D は、凝結時間が短いため、緊急工事やトンネルなどの吹付けコンクリートに使用される。

（図：各ポルトランドセメント（普通・A・B・C・D）の組成化合物の含有率(%)を 0〜100 の積み上げ棒グラフで示す。凡例：その他／鉄アルミン酸四カルシウム (C₄AF)／アルミン酸三カルシウム (C₃A)／けい酸三カルシウム (C₃S)。縦軸＝組成化合物の含有率 (%)、横軸＝普通・A・B・C・D）

**ポイント** セメントクリンカーの組成化合物の特性、各ポルトランドセメント中のクリンカー組成化合物の含有量、各ポルトランドセメントの用途を理解していると容易。

**解説**

クリンカーの組成化合物とその特性を表 1 に示す。

表 1　セメントクリンカーの組成化合物とその特性 1)

| 名称 | 分子式 | 略号 | 水和反応速度 | 強度 | 水和熱 | 収縮 | 化学抵抗性 |
|---|---|---|---|---|---|---|---|
| けい酸三カルシウム | 3CaO・SiO₂ | C₃S | 比較的速い | 28 日以内の早期 | 中 | 中 | 中 |
| けい酸二カルシウム | 2CaO・SiO₂ | C₂S | 遅い | 28 日以後の長期 | 小 | 小 | 大 |
| アルミン酸三カルシウム | 3CaO・Al₂O₃ | C₃A | 非常に速い | 1 日以内の早期 | 大 | 大 | 小 |
| 鉄アルミン酸四カルシウム | 4CaO・Al₂O₃・Fe₂O₃ | C₄AF | かなり速い | 強度にほとんど寄与しない | 小 | 小 | 中 |

1) 日本コンクリート工学協会：コンクリート技術の要点 '07, p.5, 表 1.1−4, 2007

① D は、C₂S が一番多く、C₃S が一番少なく、C₃A も C より少ないことから低熱ポルトランドセメントである。発熱量が少ないのでマスコンクリートに適するとともに、高性能 AE 減水剤が有効に作用するため、高強度コンクリート、高流動コンクリートに使用される。

② C は、C₃S が普通ポルトランドセメントより少なく D より多いこと、C₂S が普通ポルトランドセメントより多く D より少ないこと、C₃A が普通セメントより少なく D より多いことから中庸熱ポルトランドセメントである。発熱量が少ないのでマスコンクリートに適するとともに、高性能 AE 減水剤が有効に作用するため、高強度コンクリート、高流動コンクリートに使用される。

③ B は、C₃S が普通ポルトランドセメントより多いことから早強ポルトランドセメントである。早期に高い強度が得られるため、寒中コンクリートや早期解放が求められる舗装工事に使用される。

④ A は、C₃A が一番小さいことおよび消去法から耐硫酸塩ポルトランドセメントである。C₃A を少なくして、硫酸塩との反応性を小さくしてあり、硫酸塩を含む土壌地帯での工事に適し、耐海水性にも優れている。よって、正解は (1) となる。

[正解](1)


![セメントの種類別 クリンカー鉱物組成（C3S・C2S・C3A・C4AF）を示す積み上げ棒グラフ](img/page006_fig1.png)

*セメントの種類別 クリンカー鉱物組成（C3S・C2S・C3A・C4AF）を示す積み上げ棒グラフ*
<!-- PDF page 7 / 本ノンブル 36-37 -->

## ① コンクリート用材料

### ① /02 骨材

**R05 問題 2**

湿潤状態の細骨材の試料 492.0 g を質量が 150.0 g の容器に入れ、水を入れながら十分に空気を追い出し、水を 500 ml の目盛りまで満たしたところ、このときの全質量が 949.0 g であった。この細骨材の表面水率として、**正しいものはどれか**。ただし、細骨材の表乾密度は 2.61 g/cm³、水の密度は 1.00 g/cm³ である。

(1) 1.5 %

(2) 2.0 %

(3) 2.5 %

(4) 3.0 %

**ポイント** 骨材の含水状態を示す定義を理解し、JIS A 1111-2015 (細骨材の表面水率試験方法) による表面水の計算をできるようにしておくこと。

**解説**

JIS A 1111 において、表面水率 (H) は、以下の式で計算するとしている。

H = ((m-mₛ)/(m₁-m)) × 100

ただし、mₛ = m₁/ds

- m：試料で置き換えられた水の質量 (g)
- m₁：試料の質量 (g)
- ds：JIS A 1109-2020(細骨材の密度及び吸水率試験方法) または JIS A 1134-2006(構造用軽量細骨材の密度及び吸水率試験方法) によって求めた細骨材の表乾密度。

また、試料に置き換えられた水の質量 (m) は、質量法によると以下の式で計算する。

m = m₁ + m₂ - m₃

- m₂：水を入れた容器の質量 (水のみを容器の目盛まで入れた時の容器と水の質量)
- m₃：容器、試料および水の合計重量

ここで問題文より、試料の質量 (m₁) が 492.0 g、500 ml に目盛のついた容器の質量が 150.0 g なので、水を入れた容器の質量 (m₂) は 650.0 g。容器、試料および水の合計重量 (m₃) が 949.0 g となる。そのため、試料に置き換えられた水の量 (m) は 492.0 + 650.0 - 949.0 = 193.0 g と計算される。

また、細骨材の表乾密度は 2.61 g/cm³ とあるので、mₛ は 492.0/2.61 = 188.5 となり、表面水 H は ((193.0 - 188.5)/(492.0 - 193.0)) × 100 = 1.5(%) と計算される。よって、正解は (1)。

[正解](1)

---

### ① /02 骨材

**R04 問題 2**

骨材に関する次の一般的な記述のうち、**不適当なものはどれか**。

(1) 骨材中のクリストバライト、オパールおよびカルセドニーは、アルカリシリカ反応を引き起こす反応性鉱物である。

(2) 反応性骨材のペシマム量は、コンクリート中のアルカリ量が同一であれば、反応性骨材の粒度が変わっても変化しない。

(3) モンモリロナイトは、吸水によって膨潤し、乾燥すると収縮するため、骨材中にモンモリロナイトが含有されていると、コンクリートにひび割れやポップアウトが生じる原因となる。

(4) ローモンタイトは、乾湿の繰返しに伴い粉状化および体積変化を生じるため、骨材中にローモンタイトが含有されていると、コンクリートに表面剥離やポップアウトが生じる原因となる。

**ポイント** アルカリシリカ反応およびそれ以外の骨材に起因するコンクリートの劣化について理解すること。

**解説**

(1) アルカリシリカ反応を引き起す反応性鉱物としては、クリストバライト、トリディマイト、オパール、カルセドニー、隠微晶質石英などが知られている。よって、記述は適当。

(2) アルカリシリカ反応による膨張量がもっとも大きくなる時の、骨材中に含まれる反応性骨材の割合をペシマム量と呼び、この量はアルカリ量、骨材の種類、粒度などにより変化する。よって、記述は不適当。

(3) モンモリロナイトは膨潤性が大きく、吸水により膨張し乾燥により収縮するため、ひび割れやポップアウトの要因となる。よって、記述は適当。

(4) ローモンタイトは、乾湿の繰返しにより体積変化を生じ、粉状化しやすいため、コンクリート表面の剥離やポップアウトの要因となる。よって、記述は適当。

[正解](2)


<!-- PDF page 8 / 本ノンブル 38-39 -->

## ① コンクリート用材料

### 02 骨材

**①/02**

各種骨材の規定に関する次の記述のうち、正しいものはどれか。

(1) JIS A 5002(構造用軽量コンクリート骨材)では、軽量骨材の種類として人工軽量骨材、天然軽量骨材、副産軽量骨材の3種類を規定している。

(2) JIS A 5011-2(コンクリート用スラグ骨材-第2部:フェロニッケルスラグ骨材)では、アルカリシリカ反応性による区分を規定していない。

(3) JIS A 5021(コンクリート用再生骨材H)では、再生コンクリート骨材を軽量骨材コンクリートの使用が認められている。

(4) JIS A 5308(レディーミクストコンクリート)では、戻りコンクリートを洗浄して得られた回収骨材を、舗装コンクリートへの使用が認められていない。

**ポイント** JIS A 5308-2019(レディーミクストコンクリート)附属書 A に規定されている。レディーミクストコンクリート用骨材の規定を理解すること。当該附属書に記載される各規格をそれぞれ詳細に規定している JIS の内容も理解すること。

**解説**

(1) JIS A 5002-2003(構造用軽量骨材コンクリート骨材)では、軽量骨材の種類として、人工軽量骨材、天然軽量骨材および副産軽量骨材の3種類が規定されている。よって、記述は正しい。

(2) JIS A 5011-2-2016(コンクリート用スラグ骨材-第2部:フェロニッケルスラグ骨材)には反応性アルカリシリカ反応性による区分が規定されている。よって、記述は誤り。

(3) JIS A 5021-2018(コンクリート用再生骨材H)の5.2に再生骨材H用軽量コンクリートとは、絶乾密度が軽量骨材により 2.3 g/cm³ 未満。軽量骨材を使用したコンクリートを指す。よって、記述は誤り。

(4) JIS A 5308 の 9.5 に「軽量コンクリート及び高強度コンクリートには、回収骨材を用いない。」と記載されており、舗装コンクリートへの使用は禁止されていない。よって、記述は誤り。

[正解(1)]

---

**①/02**

表乾状態の細骨材 500.0 g を 105 ℃で一定質量となるまで乾燥させた後、デシケータ内で室温まで冷却し、その質量を測定したところ 490.5 g であった。また、この細骨材のふるい試験結果は下表のものであった。この細骨材の吸水率と粗粒率の組合せのうち、正しいものはどれか。

| ふるいの呼び寸法 (mm) | 10 | 5 | 2.5 | 1.2 | 0.6 | 0.3 | 0.15 |
|---|---|---|---|---|---|---|---|
| 各ふるいを通過する質量分率 (%) | 100 | 98 | 83 | 63 | 46 | 26 | 6 |

|  | 吸水率 (%) | 粗粒率 |
|---|---|---|
| (1) | 1.90 | 2.79 |
| (2) | 1.90 | 3.21 |
| (3) | 1.94 | 2.79 |
| (4) | 1.94 | 3.21 |

R.02 問題 2

**ポイント** 骨材の含水状態の定義と吸水率の算出方法、および骨材の粗粒率の算出方法を理解しておくこと。

**解説**

骨材の吸水率は、表面乾燥飽水状態(表乾状態)における含水率である。含水率とは絶乾сост態の細骨材 500.0 g に対して一定質量となるまで乾燥させたときの含水量の自分率であり、以下の式で算出される。

含水率 (%) = (含水率) / (絶乾状態の骨材質量) × 100

なお、設問から得られる表乾状態において、含水率＝吸水率に相当する。表乾状態の細骨材 500.0 g を 105 ℃で一定量乾燥させたときの質量(絶乾状態の骨材質量)が 490.5 g なので、この時の含水分は(吸水率)＝細骨材の自分率である 9.5 g となる。ここで、吸水率(%)を、含水量と絶乾状態の骨材質量を上式に代入すると、1.94 % と算出される。

骨材の粗粒率は、80 mm、40 mm、20 mm、10 mm、5 mm、2.5 mm、1.2 mm および 0.6 mm、0.3 mm、0.15 mm の各ふるいを用いて一定量に骨材に保持した量(各ふるいにとどまる質量分率)を、その合計値で割った値となり、下表のようになる。設問では各ふるいを通過する質量分率が示されているので、各ふるいにとどまる質量分率は、100% から通過する質量分率を差し引いた値となり、下表のようになる。

— 38 — — 39 —


<!-- PDF page 9 / 本ノンブル 40-41 -->

## ① コンクリート用材料

### 02 骨材

(左ページ：R.02 問題 2 の解説のつづき)

| ふるいの呼び寸法 (mm) | 10 | 5 | 2.5 | 1.2 | 0.6 | 0.3 | 0.15 |
|---|---|---|---|---|---|---|---|
| 各ふるいを通過する質量分率 (%) | 100 | 98 | 83 | 63 | 46 | 26 | 6 |
| 各ふるいにとどまる質量分率 (%) | 0 | 2 | 17 | 37 | 55 | 74 | 94 |

ここで、10 mm のふるいを全量通過するため、それ以上のふるいにとどまる質量分率は 0 である。これらから細骨材の粗粒率は、

粗粒率 = (2 + 17 + 38 + 55 + 74 + 94)/100 = 2.79

吸水率が 1.94 %、粗粒率が 2.79 となり、(3)が正しい。

[正解(3)]

---

**①/02**

含水状態がわからない約 1 000.0 g を質量 700.0 g の容器に入れ、水を入れたが不分空気を追い出し、水を 2 000 mL の目盛りのところまで満たした。このときの全質量は 3 320.0 g であった。この時の表乾に関する条件の次の記述のうち、適当なものはどれか。ただし、砂の絶乾密度は 2.50 g/cm³、表乾密度は 2.55 g/cm³、水の密度は 1.00 g/cm³ である。

(1) 表面水率が 2.0 % である。

(2) 表面水率が 3.1 % である。

(3) 有効吸水率が 2.0 % である。

(4) 有効吸水率が 3.1 % である。

R.01 問題 2

**ポイント** 砂の含水状態の定義および JIS A 1111-2015(細骨材の表面水率試験方法)を理解しておくこと。

**解説**

JIS A 1111 の質量法において、細骨材の表面水率は以下のように計算すると記載されている。

試料によって置き換えられた水の質量 (m) は、

m = m₁ + m₃ − m₂

ここに、m₁：試料の質量 (g)、m₂：水を入れた容器の質量 (g)、m₃：容器、試料および水の合計質量 (g)

さらに、表面水率 (H) は、

H = [(m − m₄)/(m₄ − m)] × 100　ただし、m₄ = m₁/d₄

ここに、d₄：表乾密度 (g/cm³)

設問の数値をあてはめると、

m₁：試料の質量 = 1 000.0(g)

m₂：水を入れた容器の質量 = 水の密度は 1.00 g/cm³ なので、2 000 mL の水の質量 2 000(g) + 容器の質量 700.0(g) = 2 700(g)

m₃：容器、試料および水の合計質量 (g) = 3 320.0(g)

d₄：表乾密度 = 2.55(g/cm³)

m = m₁ + m₂ − m₃ = 1 000.0 + 2 700 − 3 320.0 = 380(g)

m₄ = m₁/d₄ = 1 000.0/2.55 = 392.2(g/cm³)

H = [(m − m₄)/(m₄ − m)] × 100 = [(380.0 − 392.2)/(1 000 − 380)] × 100

= (−12.2/620) × 100 = −1.98(%)

表面水率としては、表乾質量に対して 1.98 % 不足している。

また、有効吸水率は絶乾重量に対して、表乾状態に到達するまでに必要な水量の百分率なので、表乾質量に対する 1.98 % を絶乾重量に対する百分率に換算すると、

— 41 —


<!-- PDF page 10 / 本ノンブル 40-41 -->
<!-- 注: 本ページは PDF page 9 と同一見開き(40-41)の重複スキャンであり、内容は page_009.md と同一 -->

## ① コンクリート用材料

### 02 骨材

(左ページ：R.02 問題 2 の解説のつづき)

| ふるいの呼び寸法 (mm) | 10 | 5 | 2.5 | 1.2 | 0.6 | 0.3 | 0.15 |
|---|---|---|---|---|---|---|---|
| 各ふるいを通過する質量分率 (%) | 100 | 98 | 83 | 63 | 46 | 26 | 6 |
| 各ふるいにとどまる質量分率 (%) | 0 | 2 | 17 | 37 | 55 | 74 | 94 |

ここで、10 mm のふるいを全量通過するため、それ以上のふるいにとどまる質量分率は 0 である。これらから細骨材の粗粒率は、

粗粒率 = (2 + 17 + 38 + 55 + 74 + 94)/100 = 2.79

吸水率が 1.94 %、粗粒率が 2.79 となり、(3)が正しい。

[正解(3)]

---

**①/02**

含水状態がわからない約 1 000.0 g を質量 700.0 g の容器に入れ、水を入れたが不分空気を追い出し、水を 2 000 mL の目盛りのところまで満たした。このときの全質量は 3 320.0 g であった。この時の表乾に関する条件の次の記述のうち、適当なものはどれか。ただし、砂の絶乾密度は 2.50 g/cm³、表乾密度は 2.55 g/cm³、水の密度は 1.00 g/cm³ である。

(1) 表面水率が 2.0 % である。

(2) 表面水率が 3.1 % である。

(3) 有効吸水率が 2.0 % である。

(4) 有効吸水率が 3.1 % である。

R.01 問題 2

**ポイント** 砂の含水状態の定義および JIS A 1111-2015(細骨材の表面水率試験方法)を理解しておくこと。

**解説**

JIS A 1111 の質量法において、細骨材の表面水率は以下のように計算すると記載されている。

試料によって置き換えられた水の質量 (m) は、

m = m₁ + m₃ − m₂

ここに、m₁：試料の質量 (g)、m₂：水を入れた容器の質量 (g)、m₃：容器、試料および水の合計質量 (g)

さらに、表面水率 (H) は、

H = [(m − m₄)/(m₄ − m)] × 100　ただし、m₄ = m₁/d₄

ここに、d₄：表乾密度 (g/cm³)

設問の数値をあてはめると、

m₁：試料の質量 = 1 000.0(g)

m₂：水を入れた容器の質量 = 水の密度は 1.00 g/cm³ なので、2 000 mL の水の質量 2 000(g) + 容器の質量 700.0(g) = 2 700(g)

m₃：容器、試料および水の合計質量 (g) = 3 320.0(g)

d₄：表乾密度 = 2.55(g/cm³)

m = m₁ + m₂ − m₃ = 1 000.0 + 2 700 − 3 320.0 = 380(g)

m₄ = m₁/d₄ = 1 000.0/2.55 = 392.2(g/cm³)

H = [(m − m₄)/(m₄ − m)] × 100 = [(380.0 − 392.2)/(1 000 − 380)] × 100

= (−12.2/620) × 100 = −1.98(%)

表面水率としては、表乾質量に対して 1.98 % 不足している。

また、有効吸水率は絶乾重量に対して、表乾状態に到達するまでに必要な水量の百分率なので、表乾質量に対する 1.98 % を絶乾重量に対する百分率に換算すると、

— 41 —


<!-- PDF page 11 / 本ノンブル 42-43 -->

## ① コンクリート用材料

### 03 混和材料

(左ページ：R.01 問題 2 の解説のつづき)

1.98 × 2.55/2.50 = 2.02(%)

よって、(3)の「有効吸水率が 2.0 % である。」が正しい。

[正解(3)]

---

**①/03**

各種混和材料を用いたコンクリートに関する次の一般的な記述のうち、不適当なものはどれか。

(1) 高炉スラグ微粉末は、スラグに含まれる可溶性の二酸化ケイ素(SiO₂)とセメントから水和される水酸化カルシウムとの反応により、不溶性のケイ酸カルシウム水和物等を生成する。

(2) 膨張材は、水和反応によってエトリンガイトや水酸化カルシウムの結晶を生成してコンクリートを膨張させるが、そのためには十分な水分の供給が必要となるため、湿潤養生は重要である。

(3) JIS A 6201(コンクリート用フライアッシュ)におけるフライアッシュの強熱減量の上限値は、I 種が最も小さく、次に小さいのが II 種および IV 種で、III 種が最も大きい。

(4) シリカフュームを用いたコンクリートは、水結合材比が小さくなるほど自己収縮が大きくなり、水結合材比が 20 % 程度以下まで小さくなると、収縮はずみによる自己収縮の割合が大きくなり、乾燥収縮の割合は小さくなる。

R.05 問題 3

**ポイント** 各種混和材料の特性と、コンクリートに用いる利点および使用上の留意点を整理し、理解しておくこと。

**解説**

(1) 高炉スラグの反応は潜在水硬性と呼ばれ、スラグの SiO₂ や Al₂O₃ の鎖状結合がセメントのアルカリで切断され CaO や SiO₂ が溶出しカルシウムシリケート水和物(C-S-H ゲル)などを生成することで、硬化する。なお、設問はフライアッシュなどのポゾラン反応についての記述となる。よって、記述は不適当。

(2) 膨張材は、水と反応しエトリンガイトや水酸化カルシウムの結晶を生成することができるが、とくに材齢初期において十分な水分の供給が行われないと所定の膨張量が得られないことがあるため、湿潤養生を行うことが重要である。よって、記述は適当。

(3) JIS A 6201-2015(コンクリート用フライアッシュ)では、フライアッシュが I 種、II 種、III 種および IV 種に分類されており、それぞれの強熱減量を 3.0 % 以下、5.0 % 以下、8.0 % 以下および 5.0 % 以下と規定している。よって、記述は適当。

(4) シリカフュームを用いた W/C が 20 % を下回るような高強度コンクリートにおいては、著しく大きな収縮が発生する。ただし、その収縮の大部分は自己収縮によるものであり、乾燥収縮による長さ変化量はごくわずかである。よって、記述は適当。

[正解(1)]

— 43 —


<!-- PDF page 12 / 本ノンブル 44-45 -->

## ① コンクリート用材料

### 03 混和材料

**①/03**

化学混和剤に関する次の一般的な記述のうち、不適当なものはどれか。

(1) 超遅延剤は、暑中環境下等でコンクリートの凝結時間を遅延させる化学混和剤であり、空気連行性を示すため、空気量の調整を適切に行う必要がある。

(2) 付着モルタル及びスラッジ水を安定剤は、スラッジ水に含まれる固形分の水和による品質変動を抑制する働きがあるため、戻りコンクリートを有効利用できる。

(3) 減水剤が 15 %程度でかつスランプ保持性能を有する高機能タイプの AE 減水剤は、近年では AE 減水剤と高性能 AE 減水剤の中間的な性能を有する。

(4) 増粘性能を有する高性能 AE 減水剤は、単位セメント量が小さくワーカビリティーが損なわれるおそれがある水セメント比の高いコンクリートに用いられる。

R.05 問題 4

**ポイント** JIS A 6204-2011(コンクリート用化学混和剤)に規定されている。混和剤の種類および分類を理解しておくこと。また近年に既存の製品に新しい機能を付与したタイプの化学混和剤も開発されているので、それらについても、既存製品との違いや特徴を整理し、理解しておくこと。

**解説**

(1) 超遅延剤は、JIS A 6204 においては、減水剤の遅延型に分類されている。そのため、減水性能は有しているが、空気連行性能は有しておらず、別途、AE 剤や AE 減水剤などとを併用して空気量を調整する必要がある。よって、記述は不適当。

(2) JIS A 5308-2019(レディーミクストコンクリート)附属書 D「付着モルタル及びスラッジ水に用いる安定剤」の規定の安定剤の品質に規定されており、付属書 D「トラックアジテータのドラム内に付着するモルタルの使用方法」に安定剤を用いてスラリー状にして付着モルタルを、新たに練り混むコンクリートと混合して使用する方法について規定されている。この規定により、戻りコンクリートを有効に利用可能なことが可能である。よって、記述は適当。

(3) AE 減水剤(高機能タイプ)として、減水率が 15 %程度であかつスランプ保持性能を有している。減水率は AE 減水剤と高性能 AE 減水剤の中間の化学混和剤に相当する。よって、記述は適当。

(4) 高性能 AE 減水剤(増粘剤一液タイプ)は、従来よりも単位セメント量(粉体量)が少ない、水セメント比(水粉体比)が大きいコンクリートにおいても、スランプフローが 4 km を超えるような分離傾向のない高流動コンクリートを製造することができる化学混和剤である。よって、記述は適当。

[正解(1)]

— 44 —

---

**①/03**

混和材料に関する次の記述のうち、適当なものはどれか。

(1) 石灰石微粉末は、活性度の高い無機質の微粉末であり、コンクリートの材料分離抵抗性を改善し、長期強度を増進させる。

(2) 膨張材は、収縮補償を目的とする混和材であり、通常の使用量で用いた場合、コンクリートの圧縮強度は大幅に増大する。

(3) AE 減水剤は、セメントの分散性を有する混和剤であり、JIS A 6204(コンクリート用化学混和剤)には、空気量の経時変化量が規定されている。

(4) 流動化剤は、あらかじめ練り混ぜられたコンクリートに添加し、これを撹拌することによってその流動性を増加させる混和剤であり、JIS A 6204(コンクリート用化学混和剤)には、流動性 15 分後に測定したスランプおよび空気量の経時変化量が規定されている。

R.04 問題 3

**ポイント** 各種混和材料について、その特性や役割を理解しておくこと。

**解説**

(1) 石灰石微粉末は、炭酸カルシウムを主成分とする微粉末で活性度は低く、コンクリートの流動性改善や水和熱低減のために使用される。よって、記述は不適当。

(2) 膨張材は、収縮補償を目的として通常、コンクリートには 20 〜 30 kg/m³ 程度の量を配合して使用する。この時の圧縮強度は膨張材を使用しないコンクリートと同程度である。よって、記述は不適当。

(3) AE 減水剤は、セメントを分散させる作用によって所定の減水性や空気連行性を発揮させた化学混和剤であり、JIS A 6204-2011(コンクリート用化学混和剤)にはスランプや空気量の経時変化量が規定されている。これらの経時変化が規定されているのは高性能 AE 減水剤である。よって、記述は不適当。

(4) 流動化剤は、あらかじめ練り混ぜたコンクリートに添加し、撹拌することでその流動性を増加させる混和剤で、JIS A 6204-2011(コンクリート用化学混和剤)では、流動化後 15 分後に測定したスランプおよび空気量の流動化前に測定した値からの変化量がそれぞれ 4.0 cm 以下、± 1.0 % 以内と規定されている。よって、記述は適当。

[正解(4)]

— 45 —


<!-- PDF page 13 / 本ノンブル 46-47 -->

## ① コンクリート用材料

### 03 混和材料

**[ ① /03]**

混和材料に関する次の一般的な記述のうち、不適当なものはどれか。

(1) フライアッシュを用いたコンクリートは、アルカリシリカ反応に対する抑制効果が大きく、水密性が向上し、中性化の進行が早くなる。

(2) シリカフュームは、非晶質の二酸化けい素を主成分とする反応性の高い微細な粒子であり、高強度コンクリートの製造に適しているが、水セメント比を55％程度としたコンクリートの強度増進にはほとんど寄与しない。

(3) 膨張材は、水和反応によってエトリンガイトや水酸化カルシウムの結晶を生成して膨張させるため、コンクリートの収縮ひび割れの低減に効果がある。

(4) 石灰石微粉末は、化学的活性が低く、高密度コンクリートに用いた場合、粉体量の増大に伴う水和熱の増加を抑制できる。

R.03 問題 3

**ポイント** 各種混和材を使用したコンクリートの特性を理解しておくこと。

**解 説**

(1) フライアッシュを用いると、アルカリ・シリカ反応に対する抑制効果が大きく、水密性が向上するが、ポゾラン反応によりアルカリを消費し、かつCa(OH)2を生成しているので、中性化の進行は早くなる。よって、記述は不適当。

(2) シリカフュームをセメント比の高い高強度コンクリートに添加すると、流動性改善効果と強度増進効果が得られる。一方で、水セメント比が55％程度の普通コンクリートに使用した場合、硬化体組織の緻密化により強度改善効果は認めない。よって、記述は適当。

(3) 膨張材は、水和反応によって生成するエトリンガイトや水酸化カルシウムの結晶によりコンクリートを膨張させることができるため、乾燥収縮や自己収縮を補償し、ひび割れを低減する目的で使用される。よって、記述は適当。

(4) 石灰石微粉末は、活性度が低く、CaCO3が主成分であり、とくに高粉体量が求められる高密度コンクリートにおいて、粉体量増大に伴う水和熱を抑制する目的で使用されることが多い。よって、記述は適当。

[正解](1)

---

**[ ① /03]**

各種混和材を用いたコンクリートに関する一般的な記述のうち、不適当なものはどれか。

(1) 高炉スラグ微粉末を用いた場合、その比表面積が小さくなるほど、反応が穏やかになるため、コンクリートの初期強度上昇速度は小さくなる。

(2) フライアッシュを用いると、ポゾラン反応によって組織が緻密化するが、湿潤養生が十分でないと、凍害による表面劣化や中性化が進行しやすくなる。

(3) 膨張材を用いると、エトリンガイトや水酸化カルシウムの結晶の生成量の増大によりコンクリートは膨張するため、収縮ひび割れの低減に効果が得られる。

(4) シリカフュームを用いると、マイクロフィラー効果によってコンクリートは緻密化するが、この効果は水結合材比の小さなコンクリートほど顕著である。

R.02 問題 3

**ポイント** コンクリートの性能改善や産業副産物の有効利用の観点から、各種混和材が多く使用されている。これらの混和材の種類と特徴を理解しておくこと。

**解 説**

(1) 高炉スラグ微粉末は、水和熱によるコンクリートの温度上昇を抑制する目的で、セメントの一部に置換して使用される場合がある。高炉スラグ微粉末の比表面積が小さい（潜在水硬性が低い）場合は反応速度が遅く反応性も低くなり、水和熱抑制効果は高くなる。よって、記述は適当。

(2) フライアッシュを添加したコンクリートは、十分な湿潤養生を行うことによりフライアッシュのポゾラン反応で生成物が適切に組織を緻密化し、長期強度の増進や水密性の向上に効果を発揮する。一方で、湿潤養生が十分でないと強度不足や凍害による表面劣化を招きやすくなる。よって、記述は適当。

(3) 膨張材は、セメントと水と一緒に練り混ぜると、水和反応によりエトリンガイトや水酸化カルシウムの結晶を生成し、コンクリートを膨張させる。コンクリートの乾燥などによるコンクリートの収縮を補償することができるため、収縮によるひび割れの発生を抑制することができる。よって、記述は適当。

(4) シリカフュームは、比表面積が20万 cm²/g 程度の完全な球状の超微粒子であり、セメント粒子に充填されるマイクロフィラー効果によって組織を緻密化する。主にセメント比が20％以下の超高強度コンクリートに対して、流動性の改善や、強度発現性の向上のために用いられる。よって、記述は不適当。

[正解](4)


<!-- PDF page 14 / 本ノンブル 48-49 -->

## ① コンクリート用材料

### 03 混和材料

**[ ① /03]**

混和剤に関する次の一般的な記述のうち、不適当なものはどれか。

(1) 高性能AE減水剤は、空気連行性、高い減水性能と優れたスランプ保持性能を有しており、高強度コンクリートや高流動コンクリートのほか、普通強度のコンクリートにも使用されている。

(2) 水中不分離性混和剤は、コンクリートの粘性を増大させるとともに、高い減水性能を有するため、単独で使用してもコンクリートの単位水量を低減することができる。

(3) 収縮低減剤は、セメント硬化体の細孔中の水に作用することで、コンクリートの乾燥は緻密化でなく自己収縮も低減することができる。

(4) 超遅延剤は、初期においては水和反応を抑制して凝結遅延効果を発揮するが、長期的な水和反応は阻害せず、コンクリートの長期強度の発現にはほとんど影響を与えない。

R.01 問題 3

**ポイント** 各種化学混和剤の用途や特徴を理解しておくこと。

**解 説**

(1) JIS A 6204:2019「コンクリート用混和剤」において、高性能AE減水剤は、「空気連行性能をもち、AE減水剤よりも高い減水性能及び良好なスランプ保持性をもつ混和剤」と定義されており、一般のコンクリートから高強度コンクリートや高流動コンクリートまで幅広く使用されている。よって、記述は適当。

(2) 水中不分離性混和剤は一般的に増粘剤と呼ばれる水溶性高分子であり、これを添加することにより、粉体分離抵抗性を付与することができる。減水性能はなく、高性能減水剤等を併用することが多い。所要の減水性を得ているので、記述は不適当。

(3) 収縮低減剤は、セメント硬化体の細孔中の水の表面張力を低減することによりコンクリートの乾燥収縮や自己収縮を低減することができる。よって、記述は適当。

(4) 超遅延剤は、AE減水剤の高性能AE減水剤の凝結遅延より、さらに凝結遅延を必要とする場合に使用される。コンクリート表面に塗布し、凝結遅延を必要とする場合は、結合遅延される。使用量に応じて凝結遅延効果が得られるが、大幅に遅延させた場合でも初期強度は低くなるが、長期強度に影響をおよぼさない。よって、記述は適当。

[正解](2)

---

**[ ① /03]**

混和材を普通ポルトランドセメントの一部に置換して用いたコンクリートの性質に関する次の一般的な記述のうち、不適当なものはどれか。

(1) 高炉スラグ微粉末4000を用いた場合、養生温度が高くなると高炉スラグ微粉末の活性が高まり、それを用いたコンクリートよりも発熱量が高くなる場合がある。

(2) フライアッシュⅡ種を用いた場合、フライアッシュの未燃炭素含有率が大きいとAE剤の吸着量が増大し、コンクリートの空気連行性が低下しやすくなる。

(3) 膨張材20型を収縮低減（収縮補償）を目的に用いた場合、初期材齢に十分な湿潤養生を行うと、4週程度にわたりコンクリートの膨張が持続的に進行する。

(4) シリカフュームを用いた場合、マイクロフィラー効果とポゾラン反応により、低水結合材比では高強度を発現し、化学抵抗性が向上する。

R.01 問題 4

**ポイント** 各種混和材料の用途と特徴を理解すること。

**解 説**

(1) 高炉スラグ微粉末4000を使用した場合、水和熱によるコンクリート温度上昇を抑制し、温度ひび割れを抑制することができる。養生温度が高くなると、高炉スラグ微粉末の活性が高まり、水和熱が普通ポルトランドセメントより大きくなる場合がある。よって、記述は適当。

(2) JIS A 6201:2015（コンクリート用フライアッシュ）でフライアッシュⅡ種は強熱減量が5.0%以下と規定されている。この強熱減量が未燃炭素の量目安となり、未燃炭素含有量が多いとAE剤の吸着量が増大し、空気連行性が低下するため、AE剤の添加量を増やす必要がある。よって、記述は適当。

(3) 膨張材は、セメントおよび水と一緒に練り混ぜた場合に、水和反応によってエトリンガイトおよび水酸化カルシウムの結晶を生成し、コンクリートを膨張させ作用をもつ混和材である。有効な膨張が得られるように、十分な湿潤養生による水分供給がある条件下では、コンクリートの凝結終了後から水和が開始し、常温では3～7日で終了する。よって、記述は不適当。

(4) シリカフュームは、フェロリンやフェロシリコン合金を製造する際に、中間生成物として捕集ダストや煙塵として回収する副産物である。主な成分はSiO2で、完全な球状で平均粒径0.1μm、比表面積は200000 cm²/g 程度のポゾラン活性を有する超微粉末である。とくに、水セメント比が20％以下の超高強度コンクリートにおいて、セメントの10～20％置換をする。流動性が向上する一方、シリカフュームがセメント粒子の間に充填されることで起こり、この効果をマイクロフィラー…

[正解](2)


<!-- PDF page 15 / 本ノンブル 51 -->

## ① コンクリート用材料

### 05 補強材

**[ ① /05]**

鋼材に関する次の一般的な記述のうち、適当なものはどれか。

(1) 鋼材の熱膨張係数は、約1×10⁻⁵/℃であり、コンクリートの値とほぼ同じである。

(2) 鉄筋の比例限界は、応力とひずみが直線関係を示す限界点であり、弾性限界よりも大きい。

(3) 異形棒鋼 SD 295 に 200 N/mm² の引張応力が生じた場合のひずみは、同じ引張応力が生じた場合の異形棒鋼 SD 345 のひずみとほぼ同じである。

(4) PC鋼材の耐力は、0.3％の永久ひずみを生じる応力であり、通常の異形棒鋼の降伏点の2倍以上である。

R.04 問題 4

**ポイント** 鋼材の基本的な特性を理解しておく。

**解 説**

(1) 1×10⁻⁵/℃ではなく、10×10⁻⁶/℃である。よって、記述は不適当。

(2) 引張試験において応力とひずみの関係が完全に直線になっている上限が比例限界である。比例限度を超えると応力ひずみ曲線は曲がり始めるが、それでも荷重を除去すると原点に戻る。この原点に戻る上限が弾性限度である。よって、比例限界は弾性限界より小さい。記述は不適当。

(3) ひずみは応力をヤング係数で除すこと求まる。鉄筋のヤング係数は鋼種によらずほぼ一定の 200 kN/mm² であるので、応力が等しければ鋼種によらずひずみも等しくなる。よって、記述は適当。

(4) 0.3％ではなく0.2％である。よって、記述は不適当。

[正解](3)


<!-- PDF page 16 / 本ノンブル 52-53 -->

## ① コンクリート用材料

### 05 補強材

**[ ① /05]**

鋼材に関する次の一般的な記述のうち、適当なものはどれか。

(1) リラクセーション値の大きなPC鋼材を用いると、時間の経過によるプレストレスの減少量は大きくなる。

(2) JIS G 3112(鉄筋コンクリート用棒鋼)に規定されている異形棒鋼 SD 490 は、降伏点の上限値が定められていない。

(3) 異形棒鋼 SD 295 A の降伏ひずみは、異形棒鋼 SD 345 の降伏ひずみよりも大きくなる。

(4) 鉄筋には1で鉄から高炉→転炉→圧延で製造される高炉鉄筋と鉄鋼から電炉→圧延で製造される電炉鉄筋があり、現在使用されている鉄筋は高炉鉄筋が大半を占める。

R.03 問題 4

**ポイント** 鋼材の基本的な特性を理解しておく。

**解 説**

(1) 記述のとおりである。リラクセーションとは鋼材を一定ひずみで保持した場合に時間とともに応力が低下する現象である。リラクセーション値が大きいということは応力低下が大きくなるということである。

(2) SD 295 A以外の異形棒鋼では降伏点の上限値が定められている。よって、記述は適当。

(3) 記号SDの後の数値は降伏点である。降伏ひずみは降伏点のひずみであり、ひずみは応力をヤング係数（ヤング係数）で除すことで求められる。鋼材の弾性係数は降伏点が異なっていても値は一定（202×10³N/mm²）であることから、降伏点が新しいほど降伏ひずみも大きくなる。よって、記述は誤り。

(4) 現在は電炉鉄筋が大半である。よって、記述は誤り。

[正解](1)

---

**[ ① /05]**

鋼材に関する次の一般的な記述のうち、適当なものはどれか。

(1) 異形棒鋼は、棒鋼の径によらず表面に設けられた突起の高さは同じである。

(2) 降伏点が明確でないPC鋼材の場合、永久ひずみが0.1％の時の荷重を原点曲線で結んだ値を耐力とし、降伏点の代用としている。

(3) PC鋼材に引張応力を与え一定の長さを保った場合、時間が経過しても引張応力は一定である。

(4) 鉄筋の弾性係数（ヤング係数）は降伏点の大きさによらずほぼ等しいので、降伏点が大きい鉄筋の方が降伏点に達した時の伸びは大きくなる。

R.02 問題 4

**ポイント** 鋼材の基本的な特性を理解しておく。

**解 説**

(1) 異形棒鋼の表面の突起(節)と呼ぶ節の高さは JIS G 3112(鉄筋コンクリート用棒鋼)に規定されており、鉄筋の径には比例していない。

(2) PC鋼材の耐力（降伏点）は永久ひずみが0.2％のときの荷重から求めることとしている。

(3) 材料に変形を与え、これを保持すると時間とともに応力が低下する現象をリラクセーションと呼ぶ。PC鋼材は通常の鉄筋に比べかなり高い応力で用いられるため、緊張力を決定する場合にはリラクセーションを考慮する必要があるため。

(4) 記述のとおりである。

[正解](4)


<!-- PDF page 17 / 本ノンブル 54-55 -->

## ① コンクリート用材料

### 05 補強材

**[ ① /05]**

鋼材に関する次の一般的な記述のうち、不適当なものはどれか。

(1) JIS G 3112 (鉄筋コンクリート用棒鋼)は、鉄鉱石から高炉→転炉→圧延の工程で製造される高炉鉄筋ならびに、鉄スクラップから電気炉→圧延の工程で製造される電炉鉄筋がある。近年では高炉鉄筋の使用が大半を占める。

(2) JIS G 3117 (鉄筋コンクリート用再生棒鋼)による鉄筋は、鋼板を製造する工程及び製品を採取する際に発生する端材、及び鋼板の注文寸法に対して余剰となる鋼板を圧延材料として、熱間圧延によって製造する。

(3) PC鋼材は、引張応力を与えて一定の長さに保っておくと、時間の経過とともにその引張応力が減少する。

(4) 鋼繊維は、他の鋼材による補強が困難な場合や補強の方向が不明な場合に有効であり、トンネルのライニングコンクリートや爆裂コンクリートに用いられている。

R.01 問題 5

**ポイント** 鋼材の基本的な特性を理解しておく。

**解 説**

(1) 近年では鉄筋のほとんどは電炉鉄筋である。よって、不適切。

(2) JIS G 3112:2020（鉄筋コンクリート用棒鋼）では、再生棒鋼として再生丸鋼（SBR 235）は径が9mm、13mm、16mm の3種類、再生異形鋼（SDR 295、SDR 345）は径がD10とD13の2種類が規定されている。いずれも径の小さもの、構造用にはほとんど使用されない。

(3) この減少をリラクセーションと呼び、プレストレストコンクリート部材中のPC鋼材にリラクセーションを生じるとプレストレスが減少することになるため、設計ではリラクセーションを考慮して導入プレストレスが設定される。

(4) 一般的に初期ひび割れや収縮ひび割れの防止、あるいは剥落防止の目的で鋼繊維補強コンクリートが用いられる。

[正解](1)
